Repository: Sparks-Ackolf-HOLAR-Autonomous-Labs/PEGKi_Rating

# PEGKi
**Paper.** Evaluating transfer across modalities in autonomous materials systems (submitted to Digital Discovery (RSC)).

This repository holds the code and data behind the paper: the scripts that draw its figures, the result files they read, the code that produced those results, and the archived or computed inputs that code reads. The manuscript itself is not part of the repository. Every script runs unchanged from the repository root.

**Authors.** Kinston Ackölf, Taylor D. Sparks, Materials Science and Engineering, The University of Utah.

**Citation.** `CITATION.cff` (software citation) and `.zenodo.json` (archive metadata).

## Layout

- `shared/`, `compute/`, `campaign_protocols/`: result files and the code that produced them.
- `writings/papers_2026/regen_figs/` and `paper_fig_style.py`: figure scripts (each reads only committed result files and draws at print size into `writings/papers_2026/<paper>/figures/`).

## Running

Figures: run a script from the folder root, for example `python writings/papers_2026/regen_figs/<script>.py` (environment: `writings/papers_2026/regen_figs/requirements.txt`). `REPRODUCE.md` gives the full procedure: software versions, the rebuild of the band-gap archive, the commands that regenerate every result file, and the DFT, MD and potential calculations behind the computed records.

## Figure scripts

| Figure | Script | Files read |
|---|---|---|
| `source_combinability.png` | `writings/papers_2026/regen_figs/pegki_source_combinability.py` | `shared/output/source_combinability/source_combinability.json` |
| `ladder.png` | `writings/papers_2026/regen_figs/pegki_ladder.py` | `shared/output/hypergraph_trial_bandgap/hypergraph_trial_bandgap.json`, `shared/output/nonadditive_pooled/nonadditive_pooled.json` |
| `family_offsets.png` | `writings/papers_2026/regen_figs/pegki_family_offsets.py` | `shared/output/family_offsets/family_offsets.json` |
| `omega_regret.png` | `writings/papers_2026/regen_figs/pegki_omega_regret.py` | `shared/output/omega_regret/omega_regret.json` |
| `set_operations.png` | `writings/papers_2026/regen_figs/pegki_set_operations.py` | `shared/output/set_operation_study/set_operation_study.json` |
| `routing_k_sweep.png` | `writings/papers_2026/regen_figs/pegki_routing_k_sweep.py` | `shared/output/routing_k_sweep_50seed/routing_k_sweep.json` |
| `decision_body_cycles.png` | `writings/papers_2026/regen_figs/pegki_decision_body_cycles.py` | `shared/output/decision_body_cycles/decision_body_cycles.json` |
| `live_transfer.png` | `writings/papers_2026/regen_figs/live_almgsi_figs.py` | `compute/almgsi_campaign/results/analysis/source_agreement.json`, `compute/almgsi_campaign/results/campaigns/qe_hse06_all/summary.json`, `compute/almgsi_campaign/results/campaigns/qe_hse06_shapley/summary.json`, `compute/almgsi_campaign/results/campaigns/qe_hse06_shapley_combined/summary.json` and 3 more |
| `bridge_budget.png` | `writings/papers_2026/regen_figs/pegki_bridge_budget.py` | `shared/output/bridge_budget/bridge_budget.json` |
| `pair_combinatorics.png` | `writings/papers_2026/regen_figs/pegki_pair_combinatorics.py` | `shared/output/pair_combinatorics/pair_combinatorics.json` |
| `local_cycles.png` | `writings/papers_2026/regen_figs/pegki_local_cycles.py` | `shared/output/campaign_loop_bands/campaign_loop_bands.json`, `shared/output/decision_body_cycles/decision_body_cycles.json` |
| `lab_sequence.png` | `writings/papers_2026/regen_figs/pegki_lab_sequence.py` | `compute/almgsi_campaign/results/analysis/lab_sequence_study.json` |
| `cluster_transfer.png` | `writings/papers_2026/regen_figs/pegki_cluster_transfer.py` | `compute/almgsi_campaign/results/analysis/cluster_transfer.json` |
| `measured_enthalpy.png` | `writings/papers_2026/regen_figs/pegki_measured_enthalpy.py` | `compute/almgsi_campaign/results/lab_receivers/measured_enthalpy_combinations.json` |
| `receiver_matrix.png` | `writings/papers_2026/regen_figs/pegki_receiver_matrix.py` | `compute/almgsi_campaign/candidates_index.json`, `compute/almgsi_campaign/results/analysis/hull_receiver.json`, `compute/almgsi_campaign/results/analysis/vacancy_binding_n3.json`, `compute/almgsi_campaign/results/calphad/calphad_T300.json` and 9 more |
| `poznak_ageing.png` | `writings/papers_2026/regen_figs/pegki_poznak_ageing.py` | `compute/almgsi_campaign/results/lab_receivers/poznak2018_ageing.json`, `compute/almgsi_campaign/results/lab_receivers/poznak_receiver.json` |

## Carried-over code and data

Some results in the paper come from campaign protocols and analyses that also serve other projects of the group. The scripts and the result files they need are copied here, so this repository depends on no other repository. Their files are marked `(carried over)` in `CONTENTS.tsv`. Folders:

- `campaign_protocols/code/`
- `campaign_protocols/results/`

File: compute/almgsi_campaign/results/lab_receivers/raw/compilation_hits.json
{
 "kingsbury_matminer": {
  "url": "https://ndownloader.figshare.com/files/28232538",
  "sha256": "a2d2ced98d40349abd2041f169d9ed9c7f49453e86a77f82cab8c61c70dcb7ca",
  "n_entries": 2135,
  "rows_with_two_or_more_of_Al_Mg_Si": [
   {
    "formula": "Al2SiO5",
    "expt_form_e": -3.3547845343613623,
    "uncertainty": 0.0027206207847688207,
    "phaseinfo": "kyanit",
    "reference": "O. Kubaschewski, C. Alcock, P. Spencer, Materials Thermochemistry, 6th ed., Oxford, Pergamom Press, 1993.",
    "likely_mpid": "mp-5065"
   },
   {
    "formula": "Mg2Si",
    "expt_form_e": -0.26885606439654497,
    "uncertainty": null,
    "phaseinfo": "cr",
    "reference": "https://janaf.nist.gov/tables/Mg-034.html",
    "likely_mpid": "mp-1367"
   },
   {
    "formula": "Mg2SiO4",
    "expt_form_e": -3.223139802102447,
    "uncertainty": 0.0037015248772364904,
    "phaseinfo": "forst",
    "reference": "O. Kubaschewski, C. Alcock, P. Spencer, Materials Thermochemistry, 6th ed., Oxford, Pergamom Press, 1993.",
    "likely_mpid": "mp-2895"
   },
   {
    "formula": "MgAl2O4",
    "expt_form_e": -3.404085144201275,
    "uncertainty": null,
    "phaseinfo": "cr",
    "reference": "https://janaf.nist.gov/tables/Al-089.html",
    "likely_mpid": "mp-3536"
   },
   {
    "formula": "MgSiO3",
    "expt_form_e": -3.2098143125443954,
    "uncertainty": 0.007876844938759252,
    "phaseinfo": "clino",
    "reference": "O. Kubaschewski, C. Alcock, P. Spencer, Materials Thermochemistry, 6th ed., Oxford, Pergamom Press, 1993.",
    "likely_mpid": "mp-3470"
   },
   {
    "formula": "Al6Si2O13",
    "expt_form_e": -3.36553006107998,
    "uncertainty": null,
    "phaseinfo": "cr",
    "reference": "https://janaf.nist.gov/tables/Al-112.html",
    "likely_mpid": null
   },
   {
    "formula": "Al3FeSi2",
    "expt_form_e": -0.2123,
    "uncertainty": 0.0124,
    "phaseinfo": "I4/mcm",
    "reference": "Kim, G., Meschel, S., Nash, P. et al. Experimental formation enthalpies for intermetallic phases and other inorganic compounds. Sci Data 4, 170162 (2017). https://doi.org/10.1038/sdata.2017.162",
    "likely_mpid": "mp-505229"
   },
   {
    "formula": "Al2Fe3Si4",
    "expt_form_e": -0.3716,
    "uncertainty": 0.0187,
    "phaseinfo": "Cmcm",
    "reference": "Kim, G., Meschel, S., Nash, P. et al. Experimental formation enthalpies for intermetallic phases and other inorganic compounds. Sci Data 4, 170162 (2017). https://doi.org/10.1038/sdata.2017.162",
    "likely_mpid": "mp-29111"
   },
   {
    "formula": "Al71Fe19Si10",
    "expt_form_e": -0.255,
    "uncertainty": 0.0137,
    "phaseinfo": "P6_3/mmc",
    "reference": "Kim, G., Meschel, S., Nash, P. et al. Experimental formation enthalpies for intermetallic phases and other inorganic compounds. Sci Data 4, 170162 (2017). https://doi.org/10.1038/sdata.2017.162",
    "likely_mpid": null
   }
  ]
 },
 "kim2017_figshare": {
  "url": "https://ndownloader.figshare.com/files/9218491",
  "n_entries": 1276,
  "rows_with_two_or_more_of_Al_Mg_Si": [
   {
    "calorimetry_method": "Direct synthesis",
    "cas_reg_no": "12043-33-3",
    "citation": "Du, Y. et al. An Approach to Determine Enthalpies of Formation For Ternary Compounds. J.Min.Metall.Sect.B-metall 46, 1-9 (2010)",
    "composition": {
     "Al": 0.5,
     "Fe": 0.1667,
     "Si": 0.3333
    },
    "enthalpy_formation": null,
    "formula": "Al3FeSi2",
    "id": "808",
    "materials_project": {
     "mp_e_above_hull": null,
     "mp_formation_energy": null,
     "mp_id": null
    },
    "notes": null,
    "oqmd": {
     "oqmd_e_above_hull": null,
     "oqmd_formation_energy": null,
     "oqmd_id": null
    },
    "pearson_symbol": "tI24",
    "ref_temp": 298,
    "space_group": "I4/mcm",
    "standard_enthalpy_formation": [
     [
      -20.48,
      "kJ/mol of atom"
     ],
     [
      -0.2123,
      "eV/atom"
     ]
    ],
    "uncertainty": {
     "experimental_error": null,
     "standard_deviation": [
      [
       1.2,
       "kJ/mol of atom"
      ],
      [
       0.0124,
       "eV/atom"
      ]
     ],
     "standard_error": null
    }
   },
   {
    "calorimetry_method": "Direct synthesis",
    "cas_reg_no": "186313-24-6  ",
    "citation": "Du, Y. et al. An Approach to Determine Enthalpies of Formation For Ternary Compounds. J.Min.Metall.Sect.B-metall 46, 1-9 (2010)",
    "composition": {
     "Al": 0.2222,
     "Fe": 0.3333,
     "Si": 0.4444
    },
    "enthalpy_formation": null,
    "formula": "Al2Fe3Si4",
    "id": "809",
    "materials_project": {
     "mp_e_above_hull": [
      [
       0.91846084,
       "kJ/mol of atom"
      ],
      [
       0.00951918,
       "eV/atom"
      ]
     ],
     "mp_formation_energy": [
      [
       -41.50789009,
       "kJ/mol of atom"
      ],
      [
       -0.43019911,
       "eV/atom"
      ]
     ],
     "mp_id": "mp-29111"
    },
    "notes": null,
    "oqmd": {
     "oqmd_e_above_hull": [
      [
       0.66364374,
       "kJ/mol of atom"
      ],
      [
       0.00687818,
       "eV/atom"
      ]
     ],
     "oqmd_formation_energy": [
      [
       -41.77953384,
       "kJ/mol of atom"
      ],
      [
       -0.4330145,
       "eV/atom"
      ]
     ],
     "oqmd_id": "14987"
    },
    "pearson_symbol": "oS36",
    "ref_temp": 298,
    "space_group": "Cmcm",
    "standard_enthalpy_formation": [
     [
      -35.85,
      "kJ/mol of atom"
     ],
     [
      -0.3716,
      "eV/atom"
     ]
    ],
    "uncertainty": {
     "experimental_error": null,
     "standard_deviation": [
      [
       1.8,
       "kJ/mol of atom"
      ],
      [
       0.0187,
       "eV/atom"
      ]
     ],
     "standard_error": null
    }
   },
   {
    "calorimetry_method": "Direct synthesis",
    "cas_reg_no": "109301-56-6",
    "citation": "Du, Y. et al. An Approach to Determine Enthalpies of Formation For Ternary Compounds. J.Min.Metall.Sect.B-metall 46, 1-9 (2010)",
    "composition": {
     "Al": 0.71,
     "Fe": 0.19,
     "Si": 0.1
    },
    "enthalpy_formation": null,
    "formula": "Al0.71Fe0.19Si0.10",
    "id": "810",
    "materials_project": {
     "mp_e_above_hull": null,
     "mp_formation_energy": null,
     "mp_id": null
    },
    "notes": null,
    "oqmd": {
     "oqmd_e_above_hull": null,
     "oqmd_formation_energy": null,
     "oqmd_id": null
    },
    "pearson_symbol": "hP245",
    "ref_temp": 298,
    "space_group": "P63/mmc",
    "standard_enthalpy_formation": [
     [
      -24.6,
      "kJ/mol of atom"
     ],
     [
      -0.255,
      "eV/atom"
     ]
    ],
    "uncertainty": {
     "experimental_error": null,
     "standard_deviation": [
      [
       1.32,
       "kJ/mol of atom"
      ],
      [
       0.0137,
       "eV/atom"
      ]
     ],
     "standard_error": null
    }
   }
  ]
 }
}
